Repository: tdpham2/Ionic_MOFs

# Workflows for ionic Metal-Organic Frameworks (MOFs)

This repository contains workflows related to the determination and solvent removal in MOFs.
Requirements:
  - (For solvent removal): Networkx, ASE

  -

File: example_cifs/before_solvent_removal/AFEHUQ.Non-disordered_MOF_subset.cif

#######################################################################
#
#                 Cambridge Crystallographic Data Centre
#                                CCDC
#
#######################################################################
#
# If this CIF has been generated from an entry in the Cambridge
# Structural Database, then it will include bibliographic, chemical,
# crystal, experimental, refinement or atomic coordinate data resulting
# from the CCDC's data processing and validation procedures.
#
#######################################################################

data_CSD_CIF_AFEHUQ
_audit_creation_date 2013-09-17
_audit_creation_method CSD-ConQuest-V1
_database_code_CSD AFEHUQ
_database_code_depnum_ccdc_archive 'CCDC 961542'
_chemical_formula_sum 'C36 H36 Cu2 N8 O8'
_chemical_formula_moiety
;
(C32 H20 Cu2 N6 O8 2-)n,2n(C2 H8 N1 1+)
;
_journal_coeditor_code "TK5232"
_journal_coden_Cambridge 1370
_journal_volume 69
_journal_year 2013
_journal_page_first m400
_journal_name_full 'Acta Crystallogr.,Sect.E:Struct.Rep.Online '
loop_
_publ_author_name
"L.Na"
_chemical_name_systematic
;
catena-[bis(dimethylammonium) 
bis(\m~2~-benzene-1,2-dicarboxylato)-bis[\m~2~-3-(pyridin-4-yl)-1H-pyrazol-1-i
do]-di-copper(ii)]]
;
_cell_volume    920.656
_exptl_crystal_colour 'blue'
_exptl_crystal_density_diffrn 1.507
_exptl_crystal_description 'block'
_diffrn_ambient_temperature 293
_refine_special_details
;
Disordered dimethyl ammonium cations are not modelled and the disordered 
density was taken into account using the SQUEEZE/PLATON procedure.
;
#These two values have been output from a single CSD field.
_refine_ls_R_factor_gt 0.0458
_refine_ls_wR_factor_gt 0.0458
_symmetry_cell_setting triclinic
_symmetry_space_group_name_H-M 'P -1'
_symmetry_Int_Tables_number 2
loop_
_symmetry_equiv_pos_site_id
_symmetry_equiv_pos_as_xyz
1 x,y,z
2 -x,-y,-z
_cell_length_a 8.0978(16)
_cell_length_b 9.7244(19)
_cell_length_c 11.694(2)
_cell_angle_alpha 89.26(3)
_cell_angle_beta 89.12(3)
_cell_angle_gamma 89.64(3)
_cell_formula_units_Z 1
loop_
_atom_type_symbol
_atom_type_radius_bond
C 0.68
H 0.23
Cu 1.32
N 0.68
O 0.68
loop_
_atom_site_label
_atom_site_type_symbol
_atom_site_fract_x
_atom_site_fract_y
_atom_site_fract_z
Cu1 Cu 1.00000 0.50000 0.50000
Cu2 Cu 1.00000 0.50000 0.00000
O1 O 0.9981(3) 0.6272(3) 0.3683(2)
O2 O 0.8655(4) 0.7485(3) 0.4981(3)
O3 O 0.8239(3) 0.5948(3) 0.1664(2)
O4 O 1.0087(3) 0.6914(3) 0.0509(2)
N1 N 0.1845(4) 0.4575(3) 0.1055(3)
N2 N 0.7841(4) 0.4230(3) 0.4546(3)
N3 N 0.7012(4) 0.4575(3) 0.3568(3)
C1 C 0.9180(5) 0.7341(4) 0.3997(3)
C2 C 0.8933(5) 0.8487(4) 0.3141(3)
C3 C 0.8962(5) 0.8307(4) 0.1954(3)
C4 C 0.9107(5) 0.6958(4) 0.1364(3)
C5 C 0.8805(5) 0.9467(4) 0.1244(4)
H1 H 0.88420 0.93620 0.04550
C6 C 0.8600(6) 1.0754(5) 0.1688(4)
H2 H 0.84880 1.15110 0.12000
C7 C 0.8559(7) 1.0929(5) 0.2847(4)
H3 H 0.84240 1.18030 0.31500
C8 C 0.8719(6) 0.9800(5) 0.3561(4)
H4 H 0.86830 0.99240 0.43490
C9 C 0.6856(5) 0.3392(4) 0.5137(3)
H5 H 0.71160 0.29920 0.58390
C10 C 0.5388(5) 0.3190(4) 0.4571(3)
H6 H 0.45020 0.26490 0.48120
C11 C 0.5517(5) 0.3955(4) 0.3579(3)
C12 C 0.4293(4) 0.4167(4) 0.2673(3)
C13 C 0.2849(5) 0.3433(5) 0.2711(4)
H7 H 0.26660 0.27810 0.32870
C14 C 0.1682(5) 0.3670(5) 0.1896(4)
H8 H 0.07150 0.31600 0.19390
C15 C 0.3227(6) 0.5277(6) 0.1017(4)
H9 H 0.33670 0.59350 0.04400
C16 C 0.4478(6) 0.5087(5) 0.1790(4)
H10 H 0.54500 0.55870 0.17100
N1A N 0.8155(4) 0.5425(3) -0.1055(3)
N2A N 0.2159(4) 0.5770(3) -0.4546(3)
N3A N 0.2988(4) 0.5425(3) -0.3568(3)
C9A C 0.3144(5) 0.6608(4) -0.5137(3)
H5A H 0.28840 0.70080 -0.58390
C10A C 0.4612(5) 0.6810(4) -0.4571(3)
H6A H 0.54980 0.73510 -0.48120
C11A C 0.4483(5) 0.6045(4) -0.3579(3)
C12A C 0.5707(4) 0.5833(4) -0.2673(3)
C13A C 0.7151(5) 0.6567(5) -0.2711(4)
H7A H 0.73340 0.72190 -0.32870
C14A C 0.8318(5) 0.6330(5) -0.1896(4)
H8A H 0.92850 0.68400 -0.19390
C15A C 0.6773(6) 0.4723(6) -0.1017(4)
H9A H 0.66330 0.40650 -0.04400
C16A C 0.5522(6) 0.4913(5) -0.1790(4)
H10A H 0.45500 0.44130 -0.17100
O1A O 1.0019(3) 0.3728(3) 0.6317(2)
O2A O 1.1345(4) 0.2515(3) 0.5019(3)
O3A O 1.1761(3) 0.4052(3) 0.8336(2)
O4A O 0.9913(3) 0.3086(3) 0.9491(2)
C1A C 1.0820(5) 0.2659(4) 0.6003(3)
C2A C 1.1067(5) 0.1513(4) 0.6859(3)
C3A C 1.1038(5) 0.1693(4) 0.8046(3)
C4A C 1.0893(5) 0.3042(4) 0.8636(3)
C5A C 1.1195(5) 0.0533(4) 0.8756(4)
H1A H 1.11580 0.06380 0.95450
C6A C 1.1400(6) -0.0754(5) 0.8312(4)
H2A H 1.15120 -0.15110 0.88000
C7A C 1.1441(7) -0.0929(5) 0.7153(4)
H3A H 1.15760 -0.18030 0.68500
C8A C 1.1281(6) 0.0200(5) 0.6439(4)
H4A H 1.13170 0.00760 0.56510
Cu1* Cu 0.00000 0.50000 -0.50000
Cu2* Cu 0.00000 0.50000 0.00000
Cu2** Cu 1.00000 0.50000 1.00000
O3A* O 1.1761(3) 0.4052(3) -0.1664(2)
O4A* O 0.9913(3) 0.3086(3) -0.0509(2)
N1* N 1.1845(4) 0.4575(3) 0.1055(3)
N2A* N 1.2159(4) 0.5770(3) 0.5454(3)
#END

File: example_cifs/before_solvent_removal/AFOFUX.Non-disordered_MOF_subset.cif

#######################################################################
#
#                 Cambridge Crystallographic Data Centre
#                                CCDC
#
#######################################################################
#
# If this CIF has been generated from an entry in the Cambridge
# Structural Database, then it will include bibliographic, chemical,
# crystal, experimental, refinement or atomic coordinate data resulting
# from the CCDC's data processing and validation procedures.
#
#######################################################################

data_CSD_CIF_AFOFUX
_audit_creation_date 2009-01-29
_audit_creation_method CSD-ConQuest-V1
_database_code_CSD AFOFUX
_database_code_depnum_ccdc_archive 'CCDC 674988'
_chemical_formula_sum 'C8 H26 N2 O18 U3'
_chemical_formula_moiety
;
(C6 H13 N2 1+)n,n(C2 H5 O14 U3 1-),4n(H2 O1)
;
_journal_coden_Cambridge 1295
_journal_volume 11
_journal_year 2008
_journal_page_first 616
_journal_name_full 'Inorg.Chem.Commun. '
loop_
_publ_author_name
"P.Thuery"
_chemical_name_systematic
;
catena-((1-Aza-4-azoniobicyclo(2.2.2)octane) 
bis(\m~3~-hydroxo)-(\m~3~-oxo)-bis(\m~2~-formato)-(\m~2~-hyroxo)-hexaoxo-tri-u
ranium tetrahydrate)
;
_cell_volume   2207.734
_exptl_crystal_colour 'yellow'
_exptl_crystal_density_diffrn 3.467
_exptl_crystal_description 'needle'
_diffrn_ambient_temperature 100
#These two values have been output from a single CSD field.
_refine_ls_R_factor_gt 0.0449
_refine_ls_wR_factor_gt 0.0449
_symmetry_cell_setting monoclinic
_symmetry_space_group_name_H-M 'P 21/c'
_symmetry_Int_Tables_number 14
loop_
_symmetry_equiv_pos_site_id
_symmetry_equiv_pos_as_xyz
1 x,y,z
2 -x,1/2+y,1/2-z
3 -x,-y,-z
4 x,-1/2-y,-1/2+z
_cell_length_a 9.1481(10)
_cell_length_b 12.3909(8)
_cell_length_c 19.879(2)
_cell_angle_alpha 90
_cell_angle_beta 101.548(6)
_cell_angle_gamma 90
_cell_formula_units_Z 4
loop_
_atom_type_symbol
_atom_type_radius_bond
C 0.68
H 0.23
N 0.68
O 0.68
U 1.46
loop_
_atom_site_label
_atom_site_type_symbol
_atom_site_fract_x
_atom_site_fract_y
_atom_site_fract_z
U1 U 0.15530(5) 0.56207(4) 0.29639(3)
U2 U 0.17174(5) 0.26982(4) 0.24538(3)
U3 U 0.20857(5) 0.91383(4) 0.28541(3)
O1 O 0.1620(9) 0.6103(6) 0.2129(4)
O2 O 0.1517(9) 0.5203(7) 0.3817(5)
O3 O 0.2137(9) 0.2951(7) 0.1625(5)
O4 O 0.1335(9) 0.2341(6) 0.3276(5)
O5 O 0.2008(10) 0.9837(6) 0.3619(5)
O6 O 0.2277(9) 0.8435(6) 0.2110(4)
O7 O 0.3977(10) 0.6360(7) 0.3416(5)
O8 O 0.4104(9) 0.8185(6) 0.3538(5)
O9 O 0.4104(10) 0.1892(7) 0.2835(5)
O10 O 0.4321(9) 0.0086(7) 0.2739(5)
O11 O 0.0342(9) 0.4167(6) 0.2492(5)
O12 O 0.3215(9) 0.4183(6) 0.2897(5)
H1 H 0.42350 0.42430 0.30570
O13 O 0.0919(10) 0.7468(6) 0.3183(4)
H2 H 0.09170 0.74780 0.36700
O14 O -0.1225(9) 0.5811(6) 0.2824(4)
H3 H -0.15250 0.57120 0.32360
C1 C 0.4652(15) 0.7241(11) 0.3597(7)
H4 H 0.56600 0.71880 0.37950
C2 C 0.4831(15) 0.1042(10) 0.2885(7)
H5 H 0.58550 0.11020 0.30460
O15 O 0.6282(16) 0.9628(10) 0.4451(8)
H6 H 0.60410 0.92690 0.47750
H7 H 0.67460 0.92340 0.41730
O16 O -0.2867(10) 0.5271(7) 0.3842(5)
H8 H -0.31770 0.55400 0.42250
H9 H -0.36910 0.52540 0.35090
O17 O -0.3692(16) 0.5673(11) 0.5100(8)
O18 O -0.3732(19) 0.7970(14) 0.545(1)
N1 N -0.1101(13) 0.2328(8) 0.4151(6)
H10 H -0.11630 0.23080 0.36890
N2 N -0.0882(12) 0.2408(8) 0.5434(6)
C3 C -0.2657(17) 0.2370(12) 0.4293(7)
H11 H -0.31780 0.16970 0.41610
H12 H -0.32200 0.29560 0.40400
C4 C -0.2464(16) 0.2556(11) 0.5076(8)
H13 H -0.27850 0.32810 0.51590
H14 H -0.30920 0.20520 0.52620
C5 C -0.0273(16) 0.3301(10) 0.4424(7)
H15 H -0.08570 0.39410 0.42720
H16 H 0.06570 0.33450 0.42610
C6 C 0.0040(16) 0.3229(11) 0.5205(8)
H17 H 0.10840 0.30580 0.53720
H18 H -0.01590 0.39230 0.53940
C7 C -0.0325(17) 0.1334(10) 0.4459(7)
H19 H 0.07050 0.13330 0.44040
H20 H -0.08150 0.06960 0.42380
C8 C -0.0400(16) 0.1346(10) 0.5231(7)
H21 H -0.10950 0.07980 0.53190
H22 H 0.05750 0.11770 0.55040
U2A U -0.17174(5) 0.76982(4) 0.25462(3)
U3* U 0.20857(5) -0.08617(4) 0.28541(3)
U3A U -0.20857(5) 0.41383(4) 0.21459(3)
O10* O 0.4321(9) 1.0086(7) 0.2739(5)
O11A O -0.0342(9) 0.9167(6) 0.2508(5)
O13A O -0.0919(10) 0.2468(6) 0.1817(4)
H2A H -0.09170 0.24780 0.13300
O14A O 0.1225(9) 0.0811(6) 0.2176(4)
O14A* O 0.1225(9) 1.0811(6) 0.2176(4)
H3A H 0.15250 0.07120 0.17640
H3A* H 0.15250 1.07120 0.17640
#END

File: example_cifs/before_solvent_removal/AFOXAX.Non-disordered_MOF_subset.cif

#######################################################################
#
#                 Cambridge Crystallographic Data Centre
#                                CCDC
#
#######################################################################
#
# If this CIF has been generated from an entry in the Cambridge
# Structural Database, then it will include bibliographic, chemical,
# crystal, experimental, refinement or atomic coordinate data resulting
# from the CCDC's data processing and validation procedures.
#
#######################################################################

data_CSD_CIF_AFOXAX
_audit_creation_date 2018-10-04
_audit_creation_method CSD-ConQuest-V1
_database_code_CSD AFOXAX
_database_code_depnum_ccdc_archive 'CCDC 1509483'
_chemical_formula_sum 'C72 H42 K8 O31'
_chemical_formula_moiety
;
(C72 H24 K8 O24 4-)n,3(H2 O1),4(H3 O1 1+)
;
_journal_coden_Cambridge 1540
_journal_volume 8
_journal_year 2018
_journal_page_first 14414
_journal_name_full 'Scientific Reports '
loop_
_publ_author_name
"J.M.Seco"
"E.S.Sebastian"
"J.Cepeda"
"B.Biel"
"A.Salinas-Castillo"
"B.Fernandez"
"D.P.Morales"
"M.Bobinger"
"S.Gomez-Ruiz"
"F.C.Loghin"
"A.Rivadeneyra"
"A.Rodriguez-Dieguez"
_chemical_name_systematic
;
catena-[tetrakis(oxonium) 
tris(\m-perylene-3,4,9,10-tetracarboxylato)-octa-potassium trihydrate]
;
_cell_volume   1799.888
_exptl_crystal_colour 'colorless'
_exptl_crystal_density_diffrn 1.583
_exptl_crystal_description 'square plate'
_diffrn_ambient_temperature 100
_diffrn_special_details
;
twin

;
#These two values have been output from a single CSD field.
_refine_ls_R_factor_gt 0.0765
_refine_ls_wR_factor_gt 0.0765
_symmetry_cell_setting hexagonal
_symmetry_space_group_name_H-M 'P -3'
_symmetry_Int_Tables_number 147
loop_
_symmetry_equiv_pos_site_id
_symmetry_equiv_pos_as_xyz
1 x,y,z
2 -y,x-y,z
3 -x+y,-x,z
4 -x,-y,-z
5 y,-x+y,-z
6 x-y,x,-z
_cell_length_a 12.1841(6)
_cell_length_b 12.1841(6)
_cell_length_c 14.0000(7)
_cell_angle_alpha 90
_cell_angle_beta 90
_cell_angle_gamma 120
_cell_formula_units_Z 1
loop_
_atom_type_symbol
_atom_type_radius_bond
C 0.68
H 0.23
K 2.03
O 0.68
loop_
_atom_site_label
_atom_site_type_symbol
_atom_site_fract_x
_atom_site_fract_y
_atom_site_fract_z
K1 K 0.33330 0.66670 0.45925(7)
C1 C 0.4374(4) 0.3388(4) 0.3537(2)
C2 C 0.2250(3) 0.3816(3) 0.3138(2)
C3 C 0.4836(3) 0.4136(3) 0.26158(19)
C4 C 0.4031(3) 0.4241(3) 0.19206(18)
C5 C 0.2796(3) 0.4017(3) 0.21365(19)
C6 C 0.2067(3) 0.4104(3) 0.1420(2)
H1 H 0.12550 0.39450 0.15630
C7 C 0.2519(3) 0.4425(3) 0.0482(2)
H2 H 0.20000 0.44710 0.00160
C8 C 0.3722(3) 0.4674(3) 0.02374(19)
C9 C 0.4510(3) 0.4619(2) 0.09671(18)
C10 C 0.4201(3) 0.5021(3) -0.07487(18)
C11 C 0.3422(3) 0.4977(3) -0.1482(2)
H3 H 0.25620 0.46520 -0.13680
C12 C 0.3915(3) 0.5417(3) -0.2398(2)
H4 H 0.33750 0.54040 -0.28740
O1 O 0.3359(3) 0.2351(2) 0.34996(17)
O2 O 0.5086(3) 0.3799(3) 0.42542(16)
O3 O 0.1105(3) 0.2965(3) 0.32330(19)
O4 O 0.2947(3) 0.4529(2) 0.37793(15)
K2 K 0.32459(14) 0.36729(11) 0.55137(6)
O5 O 0.132(18) 0.11(3) 0.442(10)
O6 O -0.066(6) 0.113(6) 0.223(4)
O7 O -0.151(6) -0.075(8) -0.050(4)
C1C C 0.5626(4) 0.6612(4) -0.3537(2)
C2C C 0.7750(3) 0.6184(3) -0.3138(2)
C3C C 0.5164(3) 0.5864(3) -0.26158(19)
C4C C 0.5969(3) 0.5759(3) -0.19206(18)
C5C C 0.7204(3) 0.5983(3) -0.21365(19)
C6C C 0.7933(3) 0.5896(3) -0.1420(2)
H1C H 0.87450 0.60550 -0.15630
C7C C 0.7481(3) 0.5575(3) -0.0482(2)
H2C H 0.80000 0.55290 -0.00160
C8C C 0.6278(3) 0.5326(3) -0.02374(19)
C9C C 0.5490(3) 0.5381(2) -0.09671(18)
C10C C 0.5799(3) 0.4979(3) 0.07487(18)
C11C C 0.6578(3) 0.5023(3) 0.1482(2)
H3C H 0.74380 0.53480 0.13680
C12C C 0.6085(3) 0.4583(3) 0.2398(2)
H4C H 0.66250 0.45960 0.28740
O1C O 0.6641(3) 0.7649(2) -0.34996(17)
O2C O 0.4914(3) 0.6201(3) -0.42542(16)
O3C O 0.8895(3) 0.7035(3) -0.32330(19)
O4C O 0.7053(3) 0.5471(2) -0.37793(15)
C1A C 0.6612(4) 1.0986(4) 0.3537(2)
C2A C 0.6184(3) 0.8434(3) 0.3138(2)
C3A C 0.5864(3) 1.0700(3) 0.26158(19)
C4A C 0.5759(3) 0.9790(3) 0.19206(18)
C5A C 0.5983(3) 0.8779(3) 0.21365(19)
C6A C 0.5896(3) 0.7963(3) 0.1420(2)
H1A H 0.60550 0.73100 0.15630
C7A C 0.5575(3) 0.8094(3) 0.0482(2)
H2A H 0.55290 0.75290 0.00160
C8A C 0.5326(3) 0.9048(3) 0.02374(19)
C9A C 0.5381(3) 0.9891(2) 0.09671(18)
C10A C 0.4979(3) 0.9180(3) -0.07487(18)
C11A C 0.5023(3) 0.8445(3) -0.1482(2)
H3A H 0.53480 0.79100 -0.13680
C12A C 0.4583(3) 0.8498(3) -0.2398(2)
H4A H 0.45960 0.79710 -0.28740
O1A O 0.7649(3) 1.1008(2) 0.34996(17)
O2A O 0.6201(3) 1.1287(3) 0.42542(16)
O3A O 0.7035(3) 0.8140(3) 0.32330(19)
O4A O 0.5471(3) 0.8418(2) 0.37793(15)
K2A K 0.63271(14) 0.95730(11) 0.55137(6)
C1D C 0.3388(4) 0.9014(4) -0.3537(2)
C2D C 0.3816(3) 1.1566(3) -0.3138(2)
C3D C 0.4136(3) 0.9300(3) -0.26158(19)
C4D C 0.4241(3) 1.0210(3) -0.19206(18)
C5D C 0.4017(3) 1.1221(3) -0.21365(19)
C6D C 0.4104(3) 1.2037(3) -0.1420(2)
H1D H 0.39450 1.26900 -0.15630
C7D C 0.4425(3) 1.1906(3) -0.0482(2)
H2D H 0.44710 1.24710 -0.00160
C8D C 0.4674(3) 1.0952(3) -0.02374(19)
C9D C 0.4619(3) 1.0109(2) -0.09671(18)
C10D C 0.5021(3) 1.0820(3) 0.07487(18)
C11D C 0.4977(3) 1.1555(3) 0.1482(2)
H3D H 0.46520 1.20900 0.13680
C12D C 0.5417(3) 1.1502(3) 0.2398(2)
H4D H 0.54040 1.20290 0.28740
O1D O 0.2351(3) 0.8992(2) -0.34996(17)
O2D O 0.3799(3) 0.8713(3) -0.42542(16)
O3D O 0.2965(3) 1.1860(3) -0.32330(19)
O4D O 0.4529(3) 1.1582(2) -0.37793(15)
C1B C -0.0986(4) 0.5626(4) 0.3537(2)
C2B C 0.1566(3) 0.7750(3) 0.3138(2)
C3B C -0.0700(3) 0.5164(3) 0.26158(19)
C4B C 0.0210(3) 0.5969(3) 0.19206(18)
C5B C 0.1221(3) 0.7204(3) 0.21365(19)
C6B C 0.2037(3) 0.7933(3) 0.1420(2)
H1B H 0.26900 0.87450 0.15630
C7B C 0.1906(3) 0.7481(3) 0.0482(2)
H2B H 0.24710 0.80000 0.00160
C8B C 0.0952(3) 0.6278(3) 0.02374(19)
C9B C 0.0109(3) 0.5490(2) 0.09671(18)
C10B C 0.0820(3) 0.5799(3) -0.07487(18)
C11B C 0.1555(3) 0.6578(3) -0.1482(2)
H3B H 0.20900 0.74380 -0.13680
C12B C 0.1502(3) 0.6085(3) -0.2398(2)
H4B H 0.20290 0.66250 -0.28740
O1B O -0.1008(3) 0.6641(2) 0.34996(17)
O2B O -0.1287(3) 0.4914(3) 0.42542(16)
O3B O 0.1860(3) 0.8895(3) 0.32330(19)
O4B O 0.1582(3) 0.7053(2) 0.37793(15)
K2B K 0.04270(14) 0.67541(11) 0.55137(6)
C1E C 0.0986(4) 0.4374(4) -0.3537(2)
C2E C -0.1566(3) 0.2250(3) -0.3138(2)
C3E C 0.0700(3) 0.4836(3) -0.26158(19)
C4E C -0.0210(3) 0.4031(3) -0.19206(18)
C5E C -0.1221(3) 0.2796(3) -0.21365(19)
C6E C -0.2037(3) 0.2067(3) -0.1420(2)
H1E H -0.26900 0.12550 -0.15630
C7E C -0.1906(3) 0.2519(3) -0.0482(2)
H2E H -0.24710 0.20000 -0.00160
C8E C -0.0952(3) 0.3722(3) -0.02374(19)
C9E C -0.0109(3) 0.4510(2) -0.09671(18)
C10E C -0.0820(3) 0.4201(3) 0.07487(18)
C11E C -0.1555(3) 0.3422(3) 0.1482(2)
H3E H -0.20900 0.25620 0.13680
C12E C -0.1502(3) 0.3915(3) 0.2398(2)
H4E H -0.20290 0.33750 0.28740
O1E O 0.1008(3) 0.3359(2) -0.34996(17)
O2E O 0.1287(3) 0.5086(3) -0.42542(16)
O3E O -0.1860(3) 0.1105(3) -0.32330(19)
O4E O -0.1582(3) 0.2947(2) -0.37793(15)
K1C K -0.33330 0.33330 -0.45925(7)
K2E K -0.04270(14) 0.32459(11) -0.55137(6)
K2* K 0.32459(14) 0.36729(11) -0.44863(6)
K2C K 0.67541(14) 0.63271(11) 0.44863(6)
K1* K 0.33330 0.66670 -0.54075(7)
K1C* K -0.33330 0.33330 0.54075(7)
K1C** K 0.66670 0.33330 -0.45925(7)
K1C*** K 0.66670 0.33330 0.54075(7)
K1C**** K 0.66670 1.33330 -0.45925(7)
K1C***** K 0.66670 1.33330 0.54075(7)
O2* O -0.4914(3) 0.3799(3) -0.57458(16)
O2** O 0.5086(3) 0.3799(3) -0.57458(16)
O2A* O -0.3799(3) 0.1287(3) -0.57458(16)
O2B* O -0.1287(3) 0.4914(3) -0.57458(16)
O2C* O 0.4914(3) 0.6201(3) 0.57458(16)
O2D* O 0.3799(3) 0.8713(3) 0.57458(16)
O2E* O 0.1287(3) 0.5086(3) 0.57458(16)
O3* O 0.1105(3) 0.2965(3) -0.67670(19)
O3C* O -0.1105(3) 0.7035(3) 0.67670(19)
O3D* O 0.2965(3) 0.1860(3) -0.32330(19)
O3D** O 0.2965(3) 0.1860(3) 0.67670(19)
O3E* O 0.8140(3) 1.1105(3) 0.67670(19)
O4* O 0.2947(3) 0.4529(2) -0.62207(15)
O4C* O -0.2947(3) 0.5471(2) -0.37793(15)
O4C** O 0.7053(3) 0.5471(2) 0.62207(15)
O4D* O -0.5471(3) 0.1582(2) -0.37793(15)
K2** K 0.32459(14) 1.36729(11) -0.44863(6)
K2A* K -0.36729(14) -0.04270(11) -0.44863(6)
K2A** K 0.63271(14) 0.95730(11) -0.44863(6)
K2B* K 0.04270(14) 0.67541(11) -0.44863(6)
K2B** K 1.04270(14) 0.67541(11) -0.44863(6)
K2C* K 0.67541(14) 0.63271(11) -0.55137(6)
K2D K 0.36729(14) 1.04270(11) -0.55137(6)
K2D* K 0.36729(14) 1.04270(11) 0.44863(6)
K2E* K -0.04270(14) 0.32459(11) 0.44863(6)
#END

File: example_cifs/before_solvent_removal/AFULAP.Non-disordered_MOF_subset.cif

#######################################################################
#
#                 Cambridge Crystallographic Data Centre
#                                CCDC
#
#######################################################################
#
# If this CIF has been generated from an entry in the Cambridge
# Structural Database, then it will include bibliographic, chemical,
# crystal, experimental, refinement or atomic coordinate data resulting
# from the CCDC's data processing and validation procedures.
#
#######################################################################

data_CSD_CIF_AFULAP
_audit_creation_date 2009-01-29
_audit_creation_method CSD-ConQuest-V1
_database_code_CSD AFULAP
_database_code_depnum_ccdc_archive 'CCDC 685531'
_chemical_formula_sum 'C17 H26 Cr1 Mn1 N1 O12'
_chemical_formula_moiety
;
(C11 H26 N1 1+)n,n(C6 Cr1 Mn1 O12 1-)
;
_journal_coden_Cambridge 771
_journal_volume 7
_journal_year 2008
_journal_page_first 729
_journal_name_full 'Nat.Mater '
loop_
_publ_author_name
"C.Train"
"R.Gheorghe"
"V.Krstic"
"L.-M.Chamoreau"
"N.S.Ovanesyan"
"G.L.J.A.Rikken"
"M.Gruselle"
"M.Verdaguer"
_chemical_name_systematic
;
catena-((S)-s-Butyl(di-n-propyl)methylammonium 
tris(\m~2~-oxalato)-(\d)-chromium(iii)-(\D)-manganese(ii))
;
_cell_volume   1293.526
_exptl_crystal_colour 'pink'
_exptl_crystal_density_diffrn 1.395
_exptl_special_details
;
magnetic properties

;
_exptl_crystal_description 'hexagonal plate-like'
_exptl_crystal_preparation 'acetone'
_diffrn_ambient_temperature 250
_refine_special_details
;
A propyl group, in the cation, is disordered by symmetry.

;
#These two values have been output from a single CSD field.
_refine_ls_R_factor_gt 0.0792
_refine_ls_wR_factor_gt 0.0792
loop_
_citation_database_id_CSD
_citation_special_details
YODTAN "is a stereoisomer of this entry"
_symmetry_cell_setting hexagonal
_symmetry_space_group_name_H-M 'P 63'
_symmetry_Int_Tables_number 173
loop_
_symmetry_equiv_pos_site_id
_symmetry_equiv_pos_as_xyz
1 x,y,z
2 -x,-y,1/2+z
3 -y,x-y,z
4 -x+y,-x,z
5 x-y,x,1/2+z
6 y,-x+y,1/2+z
_cell_length_a 9.417(2)
_cell_length_b 9.417(2)
_cell_length_c 16.843(1)
_cell_angle_alpha 90
_cell_angle_beta 90
_cell_angle_gamma 120
_cell_formula_units_Z 2
loop_
_atom_type_symbol
_atom_type_radius_bond
C 0.68
Cr 1.35
Mn 1.35
N 0.68
O 0.68
loop_
_atom_site_label
_atom_site_type_symbol
_atom_site_fract_x
_atom_site_fract_y
_atom_site_fract_z
Cr1 Cr 0.33330 0.66670 0.96788(17)
Mn1 Mn 1.00000 1.00000 0.96607(14)
O1 O 0.5197(6) 0.6807(6) 0.9017(3)
O2 O 0.5202(6) 0.8371(7) 1.0324(3)
O3 O 0.7936(7) 0.9767(6) 1.0335(4)
O4 O 0.7943(7) 0.8176(6) 0.8994(3)
C1 C 0.6600(8) 0.7842(8) 0.9288(5)
C2 C 0.6627(8) 0.8759(8) 1.0049(4)
N1 N 0.66670 1.33330 1.1461(8)
C3 C 0.745(4) 1.336(6) 1.0693(14)
C4 C 0.66670 1.33330 0.991(2)
C5 C 0.764(4) 1.401(4) 0.9144(18)
C6 C 0.494(4) 1.218(4) 1.1851(15)
C7 C 0.436(4) 1.064(4) 1.195(2)
C8 C 0.253(5) 0.990(5) 1.201(4)
C9 C 0.430(5) 1.303(8) 1.208(3)
Mn1* Mn 0.00000 1.00000 0.96607(14)
Mn1** Mn 0.00000 0.00000 0.96607(14)
O1B O 0.3193(6) 0.8390(6) 0.9017(3)
O1C O 0.1610(6) 0.4803(6) 0.9017(3)
O2B O 0.1629(6) 0.6831(7) 1.0324(3)
O2C O 0.3169(6) 0.4798(7) 1.0324(3)
O3B O 0.0233(7) 0.8169(6) 1.0335(4)
O3C O 0.1831(7) 0.2064(6) 1.0335(4)
O3B* O 1.0233(7) 0.8169(6) 1.0335(4)
O3C* O 1.1831(7) 1.2064(6) 1.0335(4)
O4B O 0.1824(7) 0.9767(6) 0.8994(3)
O4C O 0.0233(7) 0.2057(6) 0.8994(3)
O4B* O 1.1824(7) 0.9767(6) 0.8994(3)
O4C* O 1.0233(7) 1.2057(6) 0.8994(3)
C1B C 0.2158(8) 0.8758(8) 0.9288(5)
C1C C 0.1242(8) 0.3400(8) 0.9288(5)
C2B C 0.1241(8) 0.7868(8) 1.0049(4)
C2C C 0.2132(8) 0.3373(8) 1.0049(4)
C3B C 0.664(4) 1.409(6) 1.0693(14)
C3C C 0.591(4) 1.255(6) 1.0693(14)
C5B C 0.599(4) 1.363(4) 0.9144(18)
C5C C 0.637(4) 1.236(4) 0.9144(18)
C6B C 0.782(4) 1.276(4) 1.1851(15)
C6C C 0.724(4) 1.506(4) 1.1851(15)
C7B C 0.936(4) 1.372(4) 1.195(2)
C7C C 0.628(4) 1.564(4) 1.195(2)
C8B C 1.010(5) 1.263(5) 1.201(4)
C8C C 0.737(5) 1.747(5) 1.201(4)
C9B C 0.697(5) 1.127(8) 1.208(3)
C9C C 0.873(5) 1.570(8) 1.208(3)
#END

File: example_cifs/before_solvent_removal/AFUQID.Non-disordered_MOF_subset.cif

#######################################################################
#
#                 Cambridge Crystallographic Data Centre
#                                CCDC
#
#######################################################################
#
# If this CIF has been generated from an entry in the Cambridge
# Structural Database, then it will include bibliographic, chemical,
# crystal, experimental, refinement or atomic coordinate data resulting
# from the CCDC's data processing and validation procedures.
#
#######################################################################

data_CSD_CIF_AFUQID
_audit_creation_date 2013-09-19
_audit_creation_method CSD-ConQuest-V1
_database_code_CSD AFUQID
_database_code_depnum_ccdc_archive 'CCDC 961945'
_chemical_formula_sum 'C10 H8 Ag1 N5 O13'
_chemical_formula_moiety
;
(C10 H4 Ag1 N4 O13 1-)n,n(H4 N1 1+)
;
_journal_coeditor_code "IUCr pj2004"
_journal_coden_Cambridge 1370
_journal_volume 69
_journal_year 2013
_journal_page_first m477
_journal_name_full 'Acta Crystallogr.,Sect.E:Struct.Rep.Online '
loop_
_publ_author_name
"N.Dinh Do"
"O.Kovalchukova"
"A.Stash"
"S.Strashnova"
_chemical_name_systematic
;
catena-[ammonium 
aqua-bis(\m~2~-2,3,5,6-tetraoxo-4-nitropyridin-4-ido)-silver(i)]
;
_cell_volume   1498.232
_exptl_crystal_colour 'dark yellow'
_exptl_crystal_density_diffrn 2.279
_exptl_crystal_description 'plate'
_diffrn_ambient_temperature 293
#These two values have been output from a single CSD field.
_refine_ls_R_factor_gt 0.0214
_refine_ls_wR_factor_gt 0.0214
_symmetry_cell_setting monoclinic
_symmetry_space_group_name_H-M 'P 21/c'
_symmetry_Int_Tables_number 14
loop_
_symmetry_equiv_pos_site_id
_symmetry_equiv_pos_as_xyz
1 x,y,z
2 -x,1/2+y,1/2-z
3 -x,-y,-z
4 x,-1/2-y,-1/2+z
_cell_length_a 8.784(2)
_cell_length_b 18.551(4)
_cell_length_c 9.195(2)
_cell_angle_alpha 90
_cell_angle_beta 90.70(3)
_cell_angle_gamma 90
_cell_formula_units_Z 4
loop_
_atom_type_symbol
_atom_type_radius_bond
C 0.68
H 0.23
Ag 1.45
N 0.68
O 0.68
loop_
_atom_site_label
_atom_site_type_symbol
_atom_site_fract_x
_atom_site_fract_y
_atom_site_fract_z
Ag1 Ag 0.68914(2) 0.51835(1) 0.16959(2)
O1 O 0.6981(2) 0.43383(10) -0.0151(2)
O2 O 0.49428(18) 0.55092(10) 0.3355(2)
O3 O 0.2721(2) 0.6439(1) 0.3252(3)
O4 O -0.0852(2) 0.46912(11) 0.3204(2)
O5 O 0.1206(2) 0.36677(10) 0.3468(2)
O6 O 0.4081(2) 0.33294(10) 0.3308(2)
O7 O 0.5781(2) 0.41601(11) 0.3380(3)
O8 O 0.59699(19) 0.87943(10) 0.5161(2)
O9 O 0.40503(19) 0.77524(10) 0.4454(2)
O10 O 0.7861(2) 0.62851(10) 0.3053(2)
O11 O 0.99467(19) 0.72206(10) 0.3830(2)
O12 O 1.0495(2) 0.83839(10) 0.5427(3)
O13 O 0.8913(2) 0.92310(9) 0.4915(2)
N1 N 0.0902(2) 0.55773(12) 0.3224(2)
H1 H 0.02000 0.59000 0.31740
N2 N 0.4426(2) 0.39746(11) 0.3354(2)
N3 N 0.5921(2) 0.70207(10) 0.3659(2)
H2 H 0.52630 0.67180 0.33240
N4 N 0.9224(2) 0.85893(11) 0.5015(2)
C1 C 0.3262(2) 0.45034(14) 0.3364(2)
C2 C 0.3668(3) 0.52426(12) 0.3337(2)
C3 C 0.2389(3) 0.58051(13) 0.3276(3)
C4 C 0.0468(3) 0.48715(13) 0.3246(3)
C5 C 0.1700(3) 0.42790(13) 0.3368(2)
C6 C 0.8114(2) 0.80583(12) 0.4653(2)
C7 C 0.6544(2) 0.82305(12) 0.4741(2)
C8 C 0.5389(3) 0.76440(13) 0.4277(2)
C9 C 0.7427(3) 0.68490(12) 0.3543(2)
C10 C 0.8630(3) 0.74009(12) 0.4048(2)
H3 H 0.768(3) 0.4067(17) -0.019(5)
H4 H 0.624(3) 0.4089(17) -0.015(5)
N5 N 1.1853(2) 0.79954(14) 0.1619(3)
H5 H 1.109(3) 0.8260(14) 0.166(4)
H6 H 1.263(3) 0.8246(14) 0.176(4)
H7 H 1.182(4) 0.7675(14) 0.225(3)
H8 H 1.190(4) 0.7813(16) 0.080(2)
Ag1* Ag -0.31086(2) 0.51835(1) 0.16959(2)
Ag1C Ag 0.68914(2) 0.98165(1) 0.66959(2)
O4* O 0.9148(2) 0.46912(11) 0.3204(2)
O8C O 0.59699(19) 0.62057(10) 0.0161(2)
O13C O 0.8913(2) 0.57690(9) -0.0085(2)
#END

File: example_cifs/before_solvent_removal/AFUWEG.Non-disordered_MOF_subset.cif

#######################################################################
#
#                 Cambridge Crystallographic Data Centre
#                                CCDC
#
#######################################################################
#
# If this CIF has been generated from an entry in the Cambridge
# Structural Database, then it will include bibliographic, chemical,
# crystal, experimental, refinement or atomic coordinate data resulting
# from the CCDC's data processing and validation procedures.
#
#######################################################################

data_CSD_CIF_AFUWEG
_audit_creation_date 2018-10-05
_audit_creation_method CSD-ConQuest-V1
_database_code_CSD AFUWEG
_database_code_depnum_ccdc_archive 'CCDC 1575781'
_chemical_formula_sum 'C39 H43 N9 O19 Zn2'
_chemical_formula_moiety
;
(C25 H15 N3 O13 Zn2 2-)n,2(C7 H8 N3 1+),6(H2 O1)
;
_journal_coden_Cambridge 1350
_journal_volume 20
_journal_year 2018
_journal_page_first 6602
_journal_name_full 'CrystEngComm '
loop_
_publ_author_name
"R.K.Tiwari"
"J.N.Behera"
_chemical_name_systematic
;
catena-[bis(1,3-dihydro-2H-benzimidazol-2-iminium) 
bis(\m-benzene-1,3,5-tricarboxylato)-aqua-(1H-benzimidazol-2-amine)-di-zinc 
hexahydrate]
;
_cell_volume   2244.136
_exptl_crystal_density_diffrn 1.587
_diffrn_ambient_temperature 296.1
#These two values have been output from a single CSD field.
_refine_ls_R_factor_gt 0.0342
_refine_ls_wR_factor_gt 0.0342
_symmetry_cell_setting triclinic
_symmetry_space_group_name_H-M 'P -1'
_symmetry_Int_Tables_number 2
loop_
_symmetry_equiv_pos_site_id
_symmetry_equiv_pos_as_xyz
1 x,y,z
2 -x,-y,-z
_cell_length_a 10.2050(3)
_cell_length_b 14.3969(4)
_cell_length_c 16.5940(4)
_cell_angle_alpha 97.411(2)
_cell_angle_beta 102.378(2)
_cell_angle_gamma 105.892(2)
_cell_formula_units_Z 2
loop_
_atom_type_symbol
_atom_type_radius_bond
C 0.68
H 0.23
N 0.68
O 0.68
Zn 1.22
loop_
_atom_site_label
_atom_site_type_symbol
_atom_site_fract_x
_atom_site_fract_y
_atom_site_fract_z
Zn1 Zn 0.80819(3) 0.19952(2) 0.63218(2)
Zn2 Zn 0.49037(3) 0.40907(2) 0.09416(2)
O1 O 0.91243(18) 0.28819(13) 0.74194(10)
O2 O 1.30904(17) 0.38407(14) 1.00448(11)
O3 O 0.66466(18) 0.22546(14) 0.54763(10)
O4 O 0.52025(18) 0.36968(13) 0.20477(10)
O5 O 0.31086(19) -0.06778(13) 0.36460(11)
O6 O 0.60889(17) 0.36969(14) 1.02414(11)
O7 O 0.5900(2) 0.55613(14) 0.12650(13)
H1 H 0.53140 0.59050 0.13430
H2 H 0.62970 0.57850 0.08690
O8 O 0.3848(2) 0.23297(16) 0.11714(12)
O9 O 1.2705(2) 0.43572(18) 1.12437(12)
O10 O 0.1904(2) -0.06216(14) 0.23844(12)
O11 O 0.6971(2) 0.2665(2) 0.75308(12)
O12 O 0.7836(2) 0.4224(2) 1.13971(12)
O13 O 0.7546(2) 0.35208(15) 0.49138(13)
N1 N 0.9617(2) 0.17966(15) 0.58345(13)
C1 C 0.9807(2) 0.39474(19) 1.05097(15)
H3 H 1.01380 0.41610 1.10910
C2 C 0.8828(2) 0.33205(17) 0.87805(14)
N2 N 1.1680(3) 0.1652(2) 0.57390(17)
H4 H 1.25590 0.16940 0.58840
C3 C 1.0250(2) 0.35245(17) 0.91692(14)
H5 H 1.08740 0.34570 0.88480
C4 C 1.0743(2) 0.38308(18) 1.00411(14)
C5 C 0.4732(2) 0.12654(17) 0.39375(15)
H6 H 0.47860 0.09300 0.43800
C6 C 0.3790(2) 0.07956(17) 0.31620(14)
C7 C 0.5592(2) 0.22277(18) 0.40594(14)
C8 C 0.8260(3) 0.29389(19) 0.78511(15)
C9 C 1.2268(3) 0.40364(19) 1.04810(16)
C10 C 0.3722(3) 0.12988(19) 0.25018(15)
H7 H 0.30950 0.09870 0.19800
C11 C 0.8385(2) 0.37508(18) 1.01276(14)
C12 C 0.6688(3) 0.27238(19) 0.48776(15)
C13 C 0.7390(3) 0.3904(2) 1.06391(15)
C14 C 0.2853(3) -0.02489(18) 0.30384(15)
C15 C 0.4580(3) 0.22595(18) 0.26129(14)
C16 C 0.5510(3) 0.27224(18) 0.33973(15)
H8 H 0.60820 0.33700 0.34770
C17 C 0.7908(3) 0.34368(18) 0.92605(15)
H9 H 0.69570 0.33020 0.89970
C18 C 0.4527(3) 0.2788(2) 0.18948(16)
C19 C 0.9471(3) 0.13368(18) 0.50106(16)
C20 C 1.0773(3) 0.1254(2) 0.4953(2)
N3 N 1.1519(3) 0.2372(2) 0.70595(17)
H10 H 1.10030 0.25460 0.73590
H11 H 1.23960 0.24610 0.72850
C21 C 1.0954(3) 0.1962(2) 0.62380(18)
C22 C 0.8322(3) 0.0993(2) 0.43235(18)
H12 H 0.74420 0.10360 0.43590
C23 C 1.0970(4) 0.0831(3) 0.4206(2)
H13 H 1.18420 0.07720 0.41720
C24 C 0.9827(5) 0.0507(3) 0.3524(2)
H14 H 0.99260 0.02280 0.30120
C25 C 0.8522(5) 0.0581(3) 0.3575(2)
H15 H 0.77650 0.03510 0.30980
N4 N 1.0251(3) 0.43336(18) 0.57950(15)
H16 H 0.93740 0.41600 0.55280
N5 N 1.2193(3) 0.49836(19) 0.67885(16)
H17 H 1.27740 0.52960 0.72650
N6 N 1.0148(3) 0.5212(2) 0.70790(17)
H18 H 1.06070 0.55590 0.75710
H19 H 0.92510 0.50990 0.69090
C26 C 1.0816(3) 0.4853(2) 0.65861(18)
C27 C 1.1301(4) 0.4124(2) 0.5479(2)
C28 C 1.2544(3) 0.4540(2) 0.6116(2)
C29 C 1.1279(5) 0.3627(3) 0.4706(3)
H20 H 1.04480 0.33490 0.42790
C30 C 1.3824(5) 0.4489(3) 0.5999(4)
H21 H 1.46610 0.47770 0.64200
C31 C 1.2567(8) 0.3567(3) 0.4602(4)
H22 H 1.26100 0.32320 0.40960
C32 C 1.3798(6) 0.4003(4) 0.5248(5)
H23 H 1.46440 0.39540 0.51530
N7 N 0.1028(3) 0.1568(2) 0.02905(17)
H24 H 0.19220 0.17320 0.05130
N8 N -0.0993(3) 0.1043(2) -0.0644(2)
H25 H -0.16170 0.08180 -0.11200
N9 N 0.1024(4) 0.1201(2) -0.1141(2)
H26 H 0.05350 0.10030 -0.16570
H27 H 0.19290 0.13590 -0.10210
C33 C 0.0391(4) 0.1264(2) -0.0538(2)
C34 C 0.0027(5) 0.1575(3) 0.0727(3)
C35 C -0.1272(5) 0.1225(3) 0.0114(3)
C36 C 0.0153(8) 0.1875(4) 0.1566(3)
H28 H 0.10270 0.20990 0.19600
C37 C -0.2520(7) 0.1169(5) 0.0325(6)
H29 H -0.33910 0.09410 -0.00710
C38 C -0.1075(15) 0.1830(7) 0.1797(6)
H30 H -0.10450 0.20300 0.23580
C39 C -0.2376(11) 0.1481(7) 0.1183(9)
H31 H -0.31910 0.14570 0.13570
O14 O 1.4297(3) 0.1382(2) 0.6100(2)
H32 H 1.45150 0.10790 0.64900
H33 H 1.49230 0.14720 0.58280
O15 O 0.7242(3) 0.4829(3) 0.7108(2)
H34 H 0.74750 0.54530 0.71650
H35 H 0.72040 0.45740 0.66090
O16 O 0.4024(4) 0.1795(3) -0.0764(3)
H36 H 0.46470 0.23290 -0.04870
H37 H 0.44120 0.14380 -0.10160
O17 O 0.5398(5) 0.6922(6) 0.2299(5)
H38 H 0.46880 0.65790 0.24350
H39 H 0.53430 0.74990 0.22910
O18 O 1.5299(9) 0.0935(4) 0.8171(6)
H40 H 1.58060 0.07130 0.79020
H41 H 1.45390 0.04800 0.81290
O19 O -0.409(6) -0.051(4) -0.063(3)
H42 H -0.32990 -0.01090 -0.03450
H43 H -0.46960 -0.05230 -0.03420
Zn1A Zn 0.19181(3) -0.19952(2) 0.36782(2)
Zn2* Zn 0.49037(3) 0.40907(2) 1.09416(2)
Zn2** Zn 1.49037(3) 0.40907(2) 1.09416(2)
O2* O 0.30904(17) 0.38407(14) 0.00448(11)
O5A O 0.68914(19) 0.06778(13) 0.63540(11)
O6* O 0.60889(17) 0.36969(14) 0.02414(11)
O9* O 0.2705(2) 0.43572(18) 0.12437(12)
#END

File: example_cifs/before_solvent_removal/AGABIU.Non-disordered_MOF_subset.cif

#######################################################################
#
#                 Cambridge Crystallographic Data Centre
#                                CCDC
#
#######################################################################
#
# If this CIF has been generated from an entry in the Cambridge
# Structural Database, then it will include bibliographic, chemical,
# crystal, experimental, refinement or atomic coordinate data resulting
# from the CCDC's data processing and validation procedures.
#
#######################################################################

data_CSD_CIF_AGABIU
_audit_creation_date 2009-01-29
_audit_creation_method CSD-ConQuest-V1
_database_code_CSD AGABIU
_database_code_depnum_ccdc_archive 'CCDC 674871'
_chemical_formula_sum 'C30 H86 Li8 N6 Ni2 O55'
_chemical_formula_moiety
;
(Li1 1+)5n,n(C30 H24 Li3 N6 Ni2 O24 5-),31n(H2 O1)
;
_journal_coden_Cambridge 155
_journal_volume 361
_journal_year 2008
_journal_page_first 3394
_journal_name_full 'Inorg.Chim.Acta '
loop_
_publ_author_name
"D.Cangussu"
"E.Pardo"
"M.-C.Dul"
"R.Lescouezec"
"P.Herson"
"Y.Journaux"
"E.F.Pedroso"
"C.L.M.Pereira"
"H.O.Stumpf"
"M.C.Munoz"
"R.Ruiz-Garcia"
"J.Cano"
"M.Julve"
"F.Lloret"
_chemical_name_systematic
;
catena-(Penta-lithium 
tris(\m~4~-N,N'-(1,3-phenylene)-bis(oxamato))-hexaaqua-tri-lithium(i)-di-nicke
l(ii) hydrate)
;
_cell_volume   4467.791
_exptl_special_details
;
magnetic properties
air-sensitive
isostructural with the Co(ii) analogue
Due to the lithium disorder and the fact that some of the Li atoms have been 
described as only weakly coordinating we have depicted the structure as a 
polymer with five uncoordinated Li atoms
;
_exptl_crystal_description 'block'
_diffrn_ambient_temperature 200
_refine_special_details
;
A Li atom is disordered by symmetry. A number of disordered uncoordinated 
water molecules could not be located.
;
#These two values have been output from a single CSD field.
_refine_ls_R_factor_gt 0.1144
_refine_ls_wR_factor_gt 0.1144
_symmetry_cell_setting hexagonal
_symmetry_space_group_name_H-M 'P 63/m'
_symmetry_Int_Tables_number 176
loop_
_symmetry_equiv_pos_site_id
_symmetry_equiv_pos_as_xyz
1 x,y,z
2 x-y,x,1/2+z
3 -y,x-y,z
4 -x+y,-x,z
5 y,-x+y,1/2+z
6 -x,-y,1/2+z
7 -x,-y,-z
8 -x+y,-x,-1/2-z
9 y,-x+y,-z
10 x-y,x,-z
11 -y,x-y,-1/2-z
12 x,y,-1/2-z
_cell_length_a 18.605(2)
_cell_length_b 18.605(2)
_cell_length_c 14.9040(12)
_cell_angle_alpha 90
_cell_angle_beta 90
_cell_angle_gamma 120
_cell_formula_units_Z 2
loop_
_atom_type_symbol
_atom_type_radius_bond
C 0.68
Li 1.56
N 0.68
Ni 1.50
O 0.68
loop_
_atom_site_label
_atom_site_type_symbol
_atom_site_fract_x
_atom_site_fract_y
_atom_site_fract_z
Ni1 Ni 0.33330 0.66670 0.02000
O1 O 0.49370 0.91280 0.08290
O2 O 0.40930 0.90190 -0.06780
O3 O 0.34390 0.76330 -0.06220
N1 N 0.42580 0.76900 0.08660
C1 C 0.46500 0.76750 0.16850
C2 C 0.43420 0.77780 0.25000
C3 C 0.52990 0.75010 0.16770
C4 C 0.56120 0.74120 0.25000
C5 C 0.44270 0.84050 0.05370
C6 C 0.39440 0.83430 -0.03260
Li1 Li 0.50000 1.00000 0.00000
Li2 Li 0.51880 0.65880 -0.25000
Li3 Li 0.00000 0.00000 0.25000
Li4? Li 0.00000 0.00000 0.04260
O4 O 0.50190 0.98170 0.25000
O5 O 0.65150 0.96090 0.14220
O6 O 0.60730 0.98280 -0.09820
O7 O 0.55720 0.80920 -0.11900
O8 O 0.09600 -0.00200 -0.11400
O9 O 0.33330 0.66670 -0.25000
Ni1K Ni 0.33330 0.66670 0.48000
O1K O 0.49370 0.91280 0.41710
O1B O 0.08720 0.58090 0.08290
O1J O 0.08720 0.58090 0.41710
O1C O 0.41910 0.50630 0.08290
O1G O 0.41910 0.50630 0.41710
O1F O 0.50630 1.08720 -0.08290
O1E O 0.50630 1.08720 0.58290
O1H O -0.08720 0.41910 -0.08290
O2K O 0.40930 0.90190 0.56780
O2B O 0.09810 0.50740 -0.06780
O2J O 0.09810 0.50740 0.56780
O2C O 0.49260 0.59070 -0.06780
O2G O 0.49260 0.59070 0.56780
O2F O 0.59070 1.09810 0.06780
O2E O 0.59070 1.09810 0.43220
O2H O -0.09810 0.49260 0.06780
O3K O 0.34390 0.76330 0.56220
O3B O 0.23670 0.58060 -0.06220
O3J O 0.23670 0.58060 0.56220
O3C O 0.41940 0.65610 -0.06220
O3G O 0.41940 0.65610 0.56220
N1K N 0.42580 0.76900 0.41340
N1B N 0.23100 0.65680 0.08660
N1J N 0.23100 0.65680 0.41340
N1C N 0.34320 0.57420 0.08660
N1G N 0.34320 0.57420 0.41340
C1K C 0.46500 0.76750 0.33150
C1B C 0.23250 0.69750 0.16850
C1J C 0.23250 0.69750 0.33150
C1C C 0.30250 0.53500 0.16850
C1G C 0.30250 0.53500 0.33150
C2B C 0.22220 0.65640 0.25000
C2C C 0.34360 0.56580 0.25000
C3K C 0.52990 0.75010 0.33230
C3B C 0.24990 0.77980 0.16770
C3J C 0.24990 0.77980 0.33230
C3C C 0.22020 0.47010 0.16770
C3G C 0.22020 0.47010 0.33230
C4B C 0.25880 0.82000 0.25000
C4C C 0.18000 0.43880 0.25000
C5K C 0.44270 0.84050 0.44630
C5B C 0.15950 0.60220 0.05370
C5J C 0.15950 0.60220 0.44630
C5C C 0.39780 0.55730 0.05370
C5G C 0.39780 0.55730 0.44630
C6K C 0.39440 0.83430 0.53260
C6B C 0.16570 0.56010 -0.03260
C6J C 0.16570 0.56010 0.53260
C6C C 0.43990 0.60560 -0.03260
C6G C 0.43990 0.60560 0.53260
Li1K Li 0.50000 1.00000 0.50000
Li1B Li 0.00000 0.50000 0.00000
Li1D Li 0.00000 0.50000 0.50000
Li1C Li 0.50000 0.50000 0.00000
Li1A Li 0.50000 0.50000 0.50000
O6F O 0.39270 1.01720 0.09820
O6K O 0.60730 0.98280 0.59820
O6E O 0.39270 1.01720 0.40180
O6B O 0.01720 0.62450 -0.09820
O6H O -0.01720 0.37550 0.09820
#END
